Repository: Isaiah-Milkey/CT-of-Batteries

# CT-of-Batteries
A project designed to reduce dimensionality of battery CT scans and use said data to create clusters of battery types to identify build type and quality.

File: 2170_can/glimpse_inspection_data_2025-12-03-053611.csv (part 1 of 6)
metric,sn,scan_id,scan_processed_date,mean,median,min,max
Can Inner Diameter (mm),LH1T-1,2280,2024-02-01 15:17:53,20.541,20.54104,20.51075,20.57805
Can Outer Diameter (mm),LH1T-1,2280,2024-02-01 15:17:53,21.008,21.00615,20.98399,21.04982
Can Max Denting (mm),LH1T-1,2280,2024-02-01 15:17:53,0.034,0.03355,0.02145,0.06068
Can Wall Thickness (mm),LH1T-1,2280,2024-02-01 15:17:53,0.233,0.23293,0.23224,0.23662
Can Circularity (Dmin/Dmax) (%),LH1T-1,2280,2024-02-01 15:17:53,99.618,99.60693,99.47219,99.83979
Can Inner Diameter (mm),LH1T-2,2281,2024-02-01 15:31:43,20.550,20.54723,20.52082,20.58409
Can Outer Diameter (mm),LH1T-2,2281,2024-02-01 15:31:43,21.016,21.01399,20.99415,21.05440
Can Max Denting (mm),LH1T-2,2281,2024-02-01 15:31:43,0.036,0.03491,0.02280,0.06609
Can Circularity (Dmin/Dmax) (%),LH1T-2,2281,2024-02-01 15:31:43,99.570,99.53100,99.39105,99.92534
Can Wall Thickness (mm),LH1T-2,2281,2024-02-01 15:31:43,0.233,0.23324,0.23160,0.23675
Can Inner Diameter (mm),LH1T-3,2282,2024-02-01 15:41:05,20.543,20.53923,20.51501,20.57924
Can Outer Diameter (mm),LH1T-3,2282,2024-02-01 15:41:05,21.013,21.01064,20.99033,21.05065
Can Max Denting (mm),LH1T-3,2282,2024-02-01 15:41:05,0.044,0.04302,0.03078,0.06523
Can Circularity (Dmin/Dmax) (%),LH1T-3,2282,2024-02-01 15:41:05,99.429,99.39339,99.25718,99.82015
Can Wall Thickness (mm),LH1T-3,2282,2024-02-01 15:41:05,0.235,0.23539,0.23274,0.23775
Can Inner Diameter (mm),LH1T-4,2283,2024-02-01 15:50:22,20.546,20.54283,20.51972,20.57976
Can Outer Diameter (mm),LH1T-4,2283,2024-02-01 15:50:22,21.016,21.01371,20.99284,21.05261
Can Max Denting (mm),LH1T-4,2283,2024-02-01 15:50:22,0.045,0.04499,0.02706,0.05875
Can Circularity (Dmin/Dmax) (%),LH1T-4,2283,2024-02-01 15:50:22,99.341,99.29134,99.09091,99.83390
Can Wall Thickness (mm),LH1T-4,2283,2024-02-01 15:50:22,0.235,0.23516,0.23242,0.23712
Can Inner Diameter (mm),LH1T-5,2284,2024-02-01 15:59:44,20.549,20.54812,20.52037,20.58569
Can Outer Diameter (mm),LH1T-5,2284,2024-02-01 15:59:44,21.018,21.01606,20.99559,21.05655
Can Max Denting (mm),LH1T-5,2284,2024-02-01 15:59:44,0.033,0.03128,0.02287,0.05510
Can Circularity (Dmin/Dmax) (%),LH1T-5,2284,2024-02-01 15:59:44,99.773,99.76235,99.65201,99.93935
Can Wall Thickness (mm),LH1T-5,2284,2024-02-01 15:59:44,0.235,0.23447,0.23238,0.23762
Can Inner Diameter (mm),LH1T-6,2285,2024-02-01 16:09:07,20.548,20.54483,20.52083,20.57560
Can Outer Diameter (mm),LH1T-6,2285,2024-02-01 16:09:07,21.018,21.01667,20.99419,21.05008
Can Max Denting (mm),LH1T-6,2285,2024-02-01 16:09:07,0.050,0.05026,0.03194,0.06587
Can Circularity (Dmin/Dmax) (%),LH1T-6,2285,2024-02-01 16:09:07,99.235,99.17441,98.92207,99.75641
Can Wall Thickness (mm),LH1T-6,2285,2024-02-01 16:09:07,0.235,0.23498,0.23261,0.23980
Can Outer Diameter (mm),LH1T-7,2286,2024-02-01 16:18:29,21.017,21.01508,20.99416,21.06716
Can Max Denting (mm),LH1T-7,2286,2024-02-01 16:18:29,0.036,0.03498,0.02783,0.05987
Can Circularity (Dmin/Dmax) (%),LH1T-7,2286,2024-02-01 16:18:29,99.688,99.68087,99.55010,99.84997
Can Wall Thickness (mm),LH1T-7,2286,2024-02-01 16:18:29,0.234,0.23425,0.23183,0.23757
Can Inner Diameter (mm),LH1T-7,2286,2024-02-01 16:18:29,20.548,20.54776,20.51911,20.59512
Can Inner Diameter (mm),LH1T-8,2287,2024-02-01 16:27:48,20.545,20.54165,20.51805,20.58224
Can Outer Diameter (mm),LH1T-8,2287,2024-02-01 16:27:48,21.013,21.01096,20.99001,21.05309
Can Circularity (Dmin/Dmax) (%),LH1T-8,2287,2024-02-01 16:27:48,99.736,99.73919,99.60622,99.90004
Can Wall Thickness (mm),LH1T-8,2287,2024-02-01 16:27:48,0.234,0.23447,0.23165,0.23598
Can Max Denting (mm),LH1T-8,2287,2024-02-01 16:27:48,0.035,0.03452,0.02583,0.05305
Can Inner Diameter (mm),LH1T-9,2288,2024-02-01 16:37:06,20.546,20.54411,20.52114,20.58904
Can Outer Diameter (mm),LH1T-9,2288,2024-02-01 16:37:06,21.017,21.01488,20.99400,21.05880
Can Max Denting (mm),LH1T-9,2288,2024-02-01 16:37:06,0.034,0.03489,0.02510,0.04668
Can Circularity (Dmin/Dmax) (%),LH1T-9,2288,2024-02-01 16:37:06,99.750,99.75583,99.59097,99.97462
Can Wall Thickness (mm),LH1T-9,2288,2024-02-01 16:37:06,0.235,0.23570,0.23252,0.23812
Can Inner Diameter (mm),LH1T-10,2289,2024-02-01 16:46:26,20.546,20.54307,20.51721,20.58490
Can Outer Diameter (mm),LH1T-10,2289,2024-02-01 16:46:26,21.013,21.01038,20.99123,21.05722
Can Max Denting (mm),LH1T-10,2289,2024-02-01 16:46:26,0.036,0.03663,0.02540,0.05114
Can Circularity (Dmin/Dmax) (%),LH1T-10,2289,2024-02-01 16:46:26,99.532,99.49909,99.33500,99.86806
Can Wall Thickness (mm),LH1T-10,2289,2024-02-01 16:46:26,0.233,0.23343,0.23124,0.23703
Can Inner Diameter (mm),LH1T-11,2290,2024-02-01 16:55:50,20.551,20.54957,20.51831,20.58972
Can Outer Diameter (mm),LH1T-11,2290,2024-02-01 16:55:50,21.015,21.01204,20.99053,21.05994
Can Max Denting (mm),LH1T-11,2290,2024-02-01 16:55:50,0.024,0.02278,0.01719,0.04652
Can Wall Thickness (mm),LH1T-11,2290,2024-02-01 16:55:50,0.232,0.23183,0.23047,0.23671
Can Circularity (Dmin/Dmax) (%),LH1T-11,2290,2024-02-01 16:55:50,99.886,99.89319,99.80708,99.97954
Can Inner Diameter (mm),LH1T-12,2291,2024-02-01 17:05:11,20.547,20.54414,20.51856,20.58305
Can Outer Diameter (mm),LH1T-12,2291,2024-02-01 17:05:11,21.015,21.01279,20.99287,21.05607
Can Max Denting (mm),LH1T-12,2291,2024-02-01 17:05:11,0.033,0.03319,0.02136,0.05158
Can Circularity (Dmin/Dmax) (%),LH1T-12,2291,2024-02-01 17:05:11,99.641,99.63242,99.51102,99.87374
Can Wall Thickness (mm),LH1T-12,2291,2024-02-01 17:05:11,0.234,0.23370,0.23201,0.23771
Can Inner Diameter (mm),LH1T-13,2292,2024-02-01 17:14:25,20.545,20.54241,20.51841,20.58287
Can Outer Diameter (mm),LH1T-13,2292,2024-02-01 17:14:25,21.014,21.01047,20.99119,21.05410
Can Max Denting (mm),LH1T-13,2292,2024-02-01 17:14:25,0.048,0.04520,0.03360,0.07873
Can Circularity (Dmin/Dmax) (%),LH1T-13,2292,2024-02-01 17:14:25,99.335,99.31236,99.12931,99.79412
Can Wall Thickness (mm),LH1T-13,2292,2024-02-01 17:14:25,0.234,0.23447,0.23165,0.23675
Can Inner Diameter (mm),LH1T-14,2293,2024-02-01 17:23:44,20.544,20.54251,20.51896,20.58222
Can Outer Diameter (mm),LH1T-14,2293,2024-02-01 17:23:44,21.014,21.01200,20.99055,21.05426
Can Max Denting (mm),LH1T-14,2293,2024-02-01 17:23:44,0.038,0.03696,0.02463,0.05661
Can Wall Thickness (mm),LH1T-14,2293,2024-02-01 17:23:44,0.235,0.23475,0.23211,0.23830
Can Circularity (Dmin/Dmax) (%),LH1T-14,2293,2024-02-01 17:23:44,99.547,99.52039,99.36572,99.82234
Can Inner Diameter (mm),LH1T-15,2294,2024-02-01 17:32:59,20.547,20.54247,20.51806,20.59896
Can Outer Diameter (mm),LH1T-15,2294,2024-02-01 17:32:59,21.014,21.01248,20.99162,21.06989
Can Wall Thickness (mm),LH1T-15,2294,2024-02-01 17:32:59,0.234,0.23425,0.23115,0.23680
Can Circularity (Dmin/Dmax) (%),LH1T-15,2294,2024-02-01 17:32:59,99.466,99.45603,99.26893,99.78214
Can Max Denting (mm),LH1T-15,2294,2024-02-01 17:32:59,0.043,0.04309,0.02869,0.07451
Can Inner Diameter (mm),LH1T-16,2295,2024-02-01 17:42:15,20.546,20.54513,20.51915,20.58695
Can Outer Diameter (mm),LH1T-16,2295,2024-02-01 17:42:15,21.015,21.01362,20.99080,21.05755
Can Max Denting (mm),LH1T-16,2295,2024-02-01 17:42:15,0.045,0.04380,0.02681,0.07829
Can Circularity (Dmin/Dmax) (%),LH1T-16,2295,2024-02-01 17:42:15,99.347,99.29897,99.10207,99.76826
Can Wall Thickness (mm),LH1T-16,2295,2024-02-01 17:42:15,0.234,0.23452,0.23165,0.23716
Can Inner Diameter (mm),LH1T-17,2296,2024-02-01 17:51:35,20.546,20.54264,20.52010,20.58992
Can Outer Diameter (mm),LH1T-17,2296,2024-02-01 17:51:35,21.014,21.01186,20.99169,21.06187
Can Max Denting (mm),LH1T-17,2296,2024-02-01 17:51:35,0.042,0.04083,0.02626,0.06169
Can Circularity (Dmin/Dmax) (%),LH1T-17,2296,2024-02-01 17:51:35,99.445,99.40113,99.21199,99.84419
Can Wall Thickness (mm),LH1T-17,2296,2024-02-01 17:51:35,0.234,0.23429,0.23206,0.23598
Can Inner Diameter (mm),LH1T-18,2297,2024-02-01 18:00:55,20.544,20.54203,20.51881,20.57899
Can Outer Diameter (mm),LH1T-18,2297,2024-02-01 18:00:55,21.014,21.01187,20.99131,21.05545
Can Max Denting (mm),LH1T-18,2297,2024-02-01 18:00:55,0.036,0.03540,0.02585,0.05546
Can Wall Thickness (mm),LH1T-18,2297,2024-02-01 18:00:55,0.235,0.23516,0.23138,0.23862
Can Circularity (Dmin/Dmax) (%),LH1T-18,2297,2024-02-01 18:00:55,99.696,99.68601,99.53527,99.92034
Can Inner Diameter (mm),LH1T-19,2298,2024-02-01 18:10:15,20.546,20.54567,20.51980,20.58593
Can Outer Diameter (mm),LH1T-19,2298,2024-02-01 18:10:15,21.015,21.01360,20.99213,21.05488
Can Max Denting (mm),LH1T-19,2298,2024-02-01 18:10:15,0.032,0.03125,0.02342,0.05080
Can Wall Thickness (mm),LH1T-19,2298,2024-02-01 18:10:15,0.234,0.23438,0.23165,0.23725
Can Circularity (Dmin/Dmax) (%),LH1T-19,2298,2024-02-01 18:10:15,99.772,99.76074,99.67393,99.91031
Can Outer Diameter (mm),LH1T-20,2299,2024-02-01 18:19:28,21.014,21.01226,20.99074,21.05630
Can Max Denting (mm),LH1T-20,2299,2024-02-01 18:19:28,0.039,0.03585,0.02270,0.06635
Can Wall Thickness (mm),LH1T-20,2299,2024-02-01 18:19:28,0.234,0.23443,0.23197,0.23639
Can Inner Diameter (mm),LH1T-20,2299,2024-02-01 18:19:28,20.545,20.54333,20.51973,20.58655
Can Circularity (Dmin/Dmax) (%),LH1T-20,2299,2024-02-01 18:19:28,99.472,99.42845,99.28836,99.88349
Can Inner Diameter (mm),LH1T-21,2300,2024-02-01 18:28:49,20.542,20.53938,20.51663,20.57797
Can Outer Diameter (mm),LH1T-21,2300,2024-02-01 18:28:49,21.014,21.01196,20.98923,21.05209
Can Max Denting (mm),LH1T-21,2300,2024-02-01 18:28:49,0.045,0.04485,0.02871,0.06238
Can Wall Thickness (mm),LH1T-21,2300,2024-02-01 18:28:49,0.236,0.23580,0.23265,0.24108
Can Circularity (Dmin/Dmax) (%),LH1T-21,2300,2024-02-01 18:28:49,99.279,99.25714,99.04467,99.73112
Can Inner Diameter (mm),LH1T-22,2301,2024-02-01 18:38:06,20.539,20.53607,20.51616,20.58203
Can Outer Diameter (mm),LH1T-22,2301,2024-02-01 18:38:06,21.012,21.00978,20.98883,21.05579
Can Max Denting (mm),LH1T-22,2301,2024-02-01 18:38:06,0.035,0.03523,0.02261,0.05343
Can Circularity (Dmin/Dmax) (%),LH1T-22,2301,2024-02-01 18:38:06,99.356,99.32856,99.09976,99.78900
Can Wall Thickness (mm),LH1T-22,2301,2024-02-01 18:38:06,0.236,0.23662,0.23293,0.23898
Can Inner Diameter (mm),LH1T-23,2302,2024-02-01 18:47:19,20.547,20.54539,20.51441,20.58223
Can Outer Diameter (mm),LH1T-23,2302,2024-02-01 18:47:19,21.012,21.00932,20.98927,21.05455
Can Max Denting (mm),LH1T-23,2302,2024-02-01 18:47:19,0.027,0.02485,0.01932,0.05247
Can Wall Thickness (mm),LH1T-23,2302,2024-02-01 18:47:19,0.233,0.23256,0.23088,0.23744
Can Circularity (Dmin/Dmax) (%),LH1T-23,2302,2024-02-01 18:47:19,99.946,99.94432,99.90298,99.99330
Can Inner Diameter (mm),LH1T-24,2303,2024-02-01 18:56:33,20.544,20.54164,20.51599,20.58182
Can Outer Diameter (mm),LH1T-24,2303,2024-02-01 18:56:33,21.013,21.01065,20.98994,21.05310
Can Max Denting (mm),LH1T-24,2303,2024-02-01 18:56:33,0.038,0.03689,0.02203,0.06327
Can Circularity (Dmin/Dmax) (%),LH1T-24,2303,2024-02-01 18:56:33,99.589,99.56827,99.44430,99.84526
Can Wall Thickness (mm),LH1T-24,2303,2024-02-01 18:56:33,0.235,0.23479,0.23197,0.23725
Can Inner Diameter (mm),LH1T-25,2304,2024-02-01 19:05:53,20.546,20.54495,20.51793,20.58103
Can Max Denting (mm),LH1T-25,2304,2024-02-01 19:05:53,0.037,0.03684,0.02714,0.04965
Can Circularity (Dmin/Dmax) (%),LH1T-25,2304,2024-02-01 19:05:53,99.621,99.61014,99.50086,99.91629
Can Wall Thickness (mm),LH1T-25,2304,2024-02-01 19:05:53,0.234,0.23388,0.23151,0.23730
Can Outer Diameter (mm),LH1T-25,2304,2024-02-01 19:05:53,21.014,21.01246,20.99244,21.05243
Can Inner Diameter (mm),LH1T-26,2305,2024-02-01 19:15:09,20.547,20.54678,20.52219,20.58350
Can Outer Diameter (mm),LH1T-26,2305,2024-02-01 19:15:09,21.017,21.01586,20.99425,21.05726
Can Max Denting (mm),LH1T-26,2305,2024-02-01 19:15:09,0.037,0.03550,0.02174,0.06002
Can Wall Thickness (mm),LH1T-26,2305,2024-02-01 19:15:09,0.235,0.23502,0.23201,0.23689
Can Circularity (Dmin/Dmax) (%),LH1T-26,2305,2024-02-01 19:15:09,99.517,99.49282,99.31135,99.80875
Can Inner Diameter (mm),LH1T-27,2306,2024-02-01 19:24:23,20.543,20.54356,20.51588,20.58149
Can Outer Diameter (mm),LH1T-27,2306,2024-02-01 19:24:23,21.012,21.00932,20.98656,21.05434
Can Max Denting (mm),LH1T-27,2306,2024-02-01 19:24:23,0.032,0.03172,0.02188,0.04311
Can Wall Thickness (mm),LH1T-27,2306,2024-02-01 19:24:23,0.234,0.23384,0.23133,0.23689
Can Circularity (Dmin/Dmax) (%),LH1T-27,2306,2024-02-01 19:24:23,99.728,99.71262,99.61705,99.88863
Can Inner Diameter (mm),LH1T-28,2307,2024-02-01 19:33:37,20.544,20.54379,20.51804,20.58511
Can Outer Diameter (mm),LH1T-28,2307,2024-02-01 19:33:37,21.013,21.01098,20.99007,21.05777
Can Max Denting (mm),LH1T-28,2307,2024-02-01 19:33:37,0.047,0.04527,0.02911,0.07264
Can Circularity (Dmin/Dmax) (%),LH1T-28,2307,2024-02-01 19:33:37,99.178,99.10610,98.88139,99.80019
Can Wall Thickness (mm),LH1T-28,2307,2024-02-01 19:33:37,0.234,0.23429,0.23101,0.23876
Can Outer Diameter (mm),LH1T-29,2308,2024-02-01 19:42:47,21.015,21.01262,20.99101,21.05200
Can Max Denting (mm),LH1T-29,2308,2024-02-01 19:42:47,0.038,0.03525,0.02417,0.06006
Can Circularity (Dmin/Dmax) (%),LH1T-29,2308,2024-02-01 19:42:47,99.584,99.56585,99.41489,99.88150
Can Wall Thickness (mm),LH1T-29,2308,2024-02-01 19:42:47,0.235,0.23475,0.23238,0.23816
Can Inner Diameter (mm),LH1T-29,2308,2024-02-01 19:42:47,20.545,20.54232,20.51689,20.57860
Can Inner Diameter (mm),LH1T-30,2309,2024-02-01 19:52:02,20.547,20.54648,20.51668,20.59492
Can Outer Diameter (mm),LH1T-30,2309,2024-02-01 19:52:02,21.013,21.01160,20.98872,21.06551
Can Max Denting (mm),LH1T-30,2309,2024-02-01 19:52:02,0.038,0.03438,0.02124,0.06652
Can Circularity (Dmin/Dmax) (%),LH1T-30,2309,2024-02-01 19:52:02,99.737,99.73669,99.61982,99.87893
Can Wall Thickness (mm),LH1T-30,2309,2024-02-01 19:52:02,0.233,0.23320,0.23183,0.23602
Can Inner Diameter (mm),LH1T-31,2310,2024-02-01 20:01:19,20.546,20.54361,20.51547,20.57391
Can Outer Diameter (mm),LH1T-31,2310,2024-02-01 20:01:19,21.007,21.00527,20.97684,21.03612
Can Max Denting (mm),LH1T-31,2310,2024-02-01 20:01:19,0.040,0.03969,0.02339,0.05891
Can Circularity (Dmin/Dmax) (%),LH1T-31,2310,2024-02-01 20:01:19,99.677,99.67564,99.53633,99.88557
Can Wall Thickness (mm),LH1T-31,2310,2024-02-01 20:01:19,0.231,0.23069,0.22837,0.23334
Can Inner Diameter (mm),LH1T-32,2311,2024-02-01 20:10:35,20.548,20.54715,20.51973,20.57432
Can Outer Diameter (mm),LH1T-32,2311,2024-02-01 20:10:35,21.009,21.00754,20.98028,21.03870
Can Max Denting (mm),LH1T-32,2311,2024-02-01 20:10:35,0.025,0.02429,0.01890,0.03438
Can Wall Thickness (mm),LH1T-32,2311,2024-02-01 20:10:35,0.230,0.23051,0.22832,0.23447
Can Circularity (Dmin/Dmax) (%),LH1T-32,2311,2024-02-01 20:10:35,99.833,99.82385,99.70422,99.97671
Can Inner Diameter (mm),LH1T-33,2312,2024-02-01 20:19:47,20.545,20.54372,20.51683,20.57349
Can Outer Diameter (mm),LH1T-33,2312,2024-02-01 20:19:47,21.007,21.00601,20.97650,21.03760
Can Max Denting (mm),LH1T-33,2312,2024-02-01 20:19:47,0.033,0.03173,0.02192,0.04879
Can Wall Thickness (mm),LH1T-33,2312,2024-02-01 20:19:47,0.231,0.23078,0.22819,0.23347
Can Circularity (Dmin/Dmax) (%),LH1T-33,2312,2024-02-01 20:19:47,99.742,99.75434,99.62272,99.91080
Can Inner Diameter (mm),LH1T-34,2313,2024-02-01 20:29:02,20.547,20.54649,20.51603,20.57248
Can Outer Diameter (mm),LH1T-34,2313,2024-02-01 20:29:02,21.006,21.00486,20.97488,21.03513
Can Max Denting (mm),LH1T-34,2313,2024-02-01 20:29:02,0.028,0.02731,0.02098,0.03688
Can Wall Thickness (mm),LH1T-34,2313,2024-02-01 20:29:02,0.230,0.22987,0.22810,0.23306
Can Circularity (Dmin/Dmax) (%),LH1T-34,2313,2024-02-01 20:29:02,99.714,99.68570,99.58157,99.88466
Can Inner Diameter (mm),LH1T-35,2314,2024-02-01 20:38:13,20.545,20.54195,20.51512,20.57409
Can Outer Diameter (mm),LH1T-35,2314,2024-02-01 20:38:13,21.006,21.00454,20.97772,21.03784
Can Max Denting (mm),LH1T-35,2314,2024-02-01 20:38:13,0.040,0.03889,0.02653,0.06522
Can Wall Thickness (mm),LH1T-35,2314,2024-02-01 20:38:13,0.231,0.23101,0.22873,0.23329
Can Circularity (Dmin/Dmax) (%),LH1T-35,2314,2024-02-01 20:38:13,99.534,99.51694,99.32778,99.87980
Can Inner Diameter (mm),LH1T-36,2315,2024-02-01 20:47:32,20.547,20.54421,20.51761,20.57492
Can Outer Diameter (mm),LH1T-36,2315,2024-02-01 20:47:32,21.009,21.00668,20.97780,21.03776
Can Max Denting (mm),LH1T-36,2315,2024-02-01 20:47:32,0.040,0.03924,0.02512,0.04912
Can Wall Thickness (mm),LH1T-36,2315,2024-02-01 20:47:32,0.231,0.23056,0.22732,0.23384
Can Circularity (Dmin/Dmax) (%),LH1T-36,2315,2024-02-01 20:47:32,99.658,99.64288,99.51369,99.86616
Can Inner Diameter (mm),LH1T-37,2316,2024-02-01 20:56:47,20.544,20.54166,20.51467,20.57221
Can Outer Diameter (mm),LH1T-37,2316,2024-02-01 20:56:47,21.006,21.00414,20.97591,21.03482
Can Max Denting (mm),LH1T-37,2316,2024-02-01 20:56:47,0.060,0.06045,0.03781,0.08143
Can Wall Thickness (mm),LH1T-37,2316,2024-02-01 20:56:47,0.231,0.23097,0.22873,0.23261
Can Circularity (Dmin/Dmax) (%),LH1T-37,2316,2024-02-01 20:56:47,99.339,99.29806,99.07597,99.76286
Can Outer Diameter (mm),LH1T-38,2317,2024-02-01 21:06:08,21.007,21.00558,20.97478,21.03829
Can Max Denting (mm),LH1T-38,2317,2024-02-01 21:06:08,0.036,0.03472,0.02343,0.06993
Can Circularity (Dmin/Dmax) (%),LH1T-38,2317,2024-02-01 21:06:08,99.794,99.78285,99.69681,99.91615
Can Wall Thickness (mm),LH1T-38,2317,2024-02-01 21:06:08,0.231,0.23142,0.22855,0.23452
Can Inner Diameter (mm),LH1T-38,2317,2024-02-01 21:06:08,20.545,20.54383,20.51512,20.57545
Can Inner Diameter (mm),LH1T-39,2318,2024-02-01 21:15:29,20.547,20.54515,20.51804,20.57538
Can Outer Diameter (mm),LH1T-39,2318,2024-02-01 21:15:29,21.008,21.00626,20.98086,21.03813
Can Max Denting (mm),LH1T-39,2318,2024-02-01 21:15:29,0.037,0.03733,0.02372,0.05042
Can Circularity (Dmin/Dmax) (%),LH1T-39,2318,2024-02-01 21:15:29,99.662,99.65471,99.54513,99.86580
Can Wall Thickness (mm),LH1T-39,2318,2024-02-01 21:15:29,0.230,0.23037,0.22855,0.23370
Can Inner Diameter (mm),LH1T-40,2319,2024-02-01 21:24:41,20.545,20.54212,20.51602,20.57302
Can Outer Diameter (mm),LH1T-40,2319,2024-02-01 21:24:41,21.007,21.00349,20.97765,21.03711
Can Max Denting (mm),LH1T-40,2319,2024-02-01 21:24:41,0.040,0.03915,0.02832,0.05466
Can Wall Thickness (mm),LH1T-40,2319,2024-02-01 21:24:41,0.231,0.23069,0.22778,0.23388
Can Circularity (Dmin/Dmax) (%),LH1T-40,2319,2024-02-01 21:24:41,99.522,99.50241,99.34898,99.81223
Can Inner Diameter (mm),LH1T-41,2320,2024-02-01 21:33:57,20.544,20.54073,20.51416,20.57410
Can Outer Diameter (mm),LH1T-41,2320,2024-02-01 21:33:57,21.005,21.00293,20.97718,21.03676
Can Max Denting (mm),LH1T-41,2320,2024-02-01 21:33:57,0.040,0.03903,0.02831,0.06069
Can Wall Thickness (mm),LH1T-41,2320,2024-02-01 21:33:57,0.230,0.23065,0.22869,0.23375
Can Circularity (Dmin/Dmax) (%),LH1T-41,2320,2024-02-01 21:33:57,99.553,99.52842,99.38535,99.83773
Can Inner Diameter (mm),LH1T-42,2321,2024-02-01 21:43:13,20.543,20.54138,20.51512,20.57022
Can Outer Diameter (mm),LH1T-42,2321,2024-02-01 21:43:13,21.005,21.00359,20.97815,21.03424
Can Max Denting (mm),LH1T-42,2321,2024-02-01 21:43:13,0.028,0.02754,0.02069,0.03963
Can Wall Thickness (mm),LH1T-42,2321,2024-02-01 21:43:13,0.231,0.23088,0.22801,0.23347
Can Circularity (Dmin/Dmax) (%),LH1T-42,2321,2024-02-01 21:43:13,99.883,99.87724,99.81099,99.97124
Can Inner Diameter (mm),LH1T-43,2322,2024-02-01 21:52:31,20.547,20.54468,20.51886,20.57527
Can Wall Thickness (mm),LH1T-43,2322,2024-02-01 21:52:31,0.231,0.23078,0.22805,0.23274
Can Max Denting (mm),LH1T-43,2322,2024-02-01 21:52:31,0.050,0.05035,0.02618,0.07481
Can Outer Diameter (mm),LH1T-43,2322,2024-02-01 21:52:31,21.008,21.00535,20.98069,21.03807
Can Circularity (Dmin/Dmax) (%),LH1T-43,2322,2024-02-01 21:52:31,99.342,99.31408,99.16659,99.77030
Can Inner Diameter (mm),LH1T-44,2323,2024-02-01 22:01:49,20.547,20.54441,20.51989,20.57398
Can Outer Diameter (mm),LH1T-44,2323,2024-02-01 22:01:49,21.008,21.00569,20.98009,21.03762
Can Max Denting (mm),LH1T-44,2323,2024-02-01 22:01:49,0.056,0.05787,0.03103,0.07573
Can Circularity (Dmin/Dmax) (%),LH1T-44,2323,2024-02-01 22:01:49,99.233,99.19658,98.95812,99.71650
Can Wall Thickness (mm),LH1T-44,2323,2024-02-01 22:01:49,0.230,0.23037,0.22773,0.23220
Can Inner Diameter (mm),LH1T-45,2324,2024-02-01 22:11:03,20.544,20.54306,20.51512,20.57252
Can Outer Diameter (mm),LH1T-45,2324,2024-02-01 22:11:03,21.005,21.00363,20.97798,21.03472
Can Max Denting (mm),LH1T-45,2324,2024-02-01 22:11:03,0.036,0.03623,0.02427,0.05047
Can Circularity (Dmin/Dmax) (%),LH1T-45,2324,2024-02-01 22:11:03,99.599,99.59476,99.45065,99.88077
Can Wall Thickness (mm),LH1T-45,2324,2024-02-01 22:11:03,0.231,0.23060,0.22819,0.23511
Can Inner Diameter (mm),LH1T-46,2325,2024-02-01 22:20:18,20.545,20.53946,20.51660,20.57561
Can Outer Diameter (mm),LH1T-46,2325,2024-02-01 22:20:18,21.009,21.00760,20.97752,21.04064
Can Max Denting (mm),LH1T-46,2325,2024-02-01 22:20:18,0.033,0.03162,0.02397,0.04459
Can Circularity (Dmin/Dmax) (%),LH1T-46,2325,2024-02-01 22:20:18,99.798,99.79640,99.60404,99.96982
Can Wall Thickness (mm),LH1T-46,2325,2024-02-01 22:20:18,0.232,0.23151,0.22814,0.23570
Can Outer Diameter (mm),LH1T-47,2326,2024-02-01 22:29:38,21.006,21.00434,20.97744,21.03551
Can Max Denting (mm),LH1T-47,2326,2024-02-01 22:29:38,0.041,0.03783,0.02630,0.06998
Can Inner Diameter (mm),LH1T-47,2326,2024-02-01 22:29:38,20.545,20.54276,20.51669,20.57222
Can Wall Thickness (mm),LH1T-47,2326,2024-02-01 22:29:38,0.231,0.23078,0.22846,0.23689
Can Circularity (Dmin/Dmax) (%),LH1T-47,2326,2024-02-01 22:29:38,99.370,99.32835,99.12099,99.85048
Can Inner Diameter (mm),LH1T-48,2327,2024-02-01 22:38:56,20.545,20.54179,20.51805,20.57229
Can Outer Diameter (mm),LH1T-48,2327,2024-02-01 22:38:56,21.007,21.00409,20.97953,21.03431
Can Max Denting (mm),LH1T-48,2327,2024-02-01 22:38:56,0.047,0.04712,0.02996,0.07111
Can Wall Thickness (mm),LH1T-48,2327,2024-02-01 22:38:56,0.231,0.23092,0.22851,0.23447
Can Circularity (Dmin/Dmax) (%),LH1T-48,2327,2024-02-01 22:38:56,99.501,99.48497,99.33411,99.79946
Can Inner Diameter (mm),LH1T-49,2328,2024-02-01 22:48:09,20.545,20.54283,20.51769,20.57390
Can Outer Diameter (mm),LH1T-49,2328,2024-02-01 22:48:09,21.006,21.00366,20.97815,21.03556
Can Max Denting (mm),LH1T-49,2328,2024-02-01 22:48:09,0.030,0.03064,0.02200,0.04235
Can Wall Thickness (mm),LH1T-49,2328,2024-02-01 22:48:09,0.230,0.23056,0.22837,0.23393
Can Circularity (Dmin/Dmax) (%),LH1T-49,2328,2024-02-01 22:48:09,99.789,99.76447,99.65064,99.98908
Can Inner Diameter (mm),LH1T-50,2329,2024-02-01 22:57:20,20.547,20.54622,20.51652,20.57378
Can Max Denting (mm),LH1T-50,2329,2024-02-01 22:57:20,0.035,0.03381,0.02297,0.05172
Can Wall Thickness (mm),LH1T-50,2329,2024-02-01 22:57:20,0.230,0.23088,0.22760,0.23384
Can Outer Diameter (mm),LH1T-50,2329,2024-02-01 22:57:20,21.008,21.00796,20.97716,21.03736
Can Circularity (Dmin/Dmax) (%),LH1T-50,2329,2024-02-01 22:57:20,99.357,99.28761,99.16038,99.80163
Can Inner Diameter (mm),LH1T-51,2330,2024-02-01 23:06:32,20.549,20.54795,20.51699,20.57565
Can Outer Diameter (mm),LH1T-51,2330,2024-02-01 23:06:32,21.009,21.00787,20.97645,21.03840
Can Max Denting (mm),LH1T-51,2330,2024-02-01 23:06:32,0.029,0.02921,0.01854,0.04018
Can Circularity (Dmin/Dmax) (%),LH1T-51,2330,2024-02-01 23:06:32,99.792,99.77702,99.70624,99.93595
Can Wall Thickness (mm),LH1T-51,2330,2024-02-01 23:06:32,0.230,0.22996,0.22773,0.23338
Can Inner Diameter (mm),LH1T-52,2331,2024-02-01 23:15:45,20.547,20.54557,20.51711,20.57464
Can Outer Diameter (mm),LH1T-52,2331,2024-02-01 23:15:45,21.007,21.00513,20.97695,21.03711
Can Max Denting (mm),LH1T-52,2331,2024-02-01 23:15:45,0.030,0.02961,0.02033,0.04872
Can Wall Thickness (mm),LH1T-52,2331,2024-02-01 23:15:45,0.230,0.23019,0.22782,0.23283
Can Circularity (Dmin/Dmax) (%),LH1T-52,2331,2024-02-01 23:15:45,99.832,99.83253,99.74076,99.91221
Can Inner Diameter (mm),LH1T-53,2332,2024-02-01 23:24:58,20.547,20.54431,20.51640,20.57861
Can Outer Diameter (mm),LH1T-53,2332,2024-02-01 23:24:58,21.008,21.00514,20.97556,21.04709
Can Max Denting (mm),LH1T-53,2332,2024-02-01 23:24:58,0.036,0.03690,0.02329,0.05478
Can Circularity (Dmin/Dmax) (%),LH1T-53,2332,2024-02-01 23:24:58,99.577,99.54266,99.40217,99.90716
Can Wall Thickness (mm),LH1T-53,2332,2024-02-01 23:24:58,0.230,0.23042,0.22810,0.23425
Can Inner Diameter (mm),LH1T-54,2333,2024-02-01 23:34:13,20.545,20.54429,20.51396,20.57291
Can Outer Diameter (mm),LH1T-54,2333,2024-02-01 23:34:13,21.007,21.00431,20.97488,21.03393
Can Max Denting (mm),LH1T-54,2333,2024-02-01 23:34:13,0.026,0.02565,0.01994,0.03475
Can Wall Thickness (mm),LH1T-54,2333,2024-02-01 23:34:13,0.231,0.23060,0.22855,0.23320
Can Circularity (Dmin/Dmax) (%),LH1T-54,2333,2024-02-01 23:34:13,99.816,99.81019,99.72532,99.92408
Can Inner Diameter (mm),LH1T-55,2334,2024-02-01 23:43:27,20.547,20.54315,20.51626,20.58193
Can Outer Diameter (mm),LH1T-55,2334,2024-02-01 23:43:27,21.008,21.00490,20.97601,21.04957
Can Max Denting (mm),LH1T-55,2334,2024-02-01 23:43:27,0.042,0.03877,0.02857,0.06590
Can Circularity (Dmin/Dmax) (%),LH1T-55,2334,2024-02-01 23:43:27,99.417,99.38144,99.18858,99.77540
Can Wall Thickness (mm),LH1T-55,2334,2024-02-01 23:43:27,0.231,0.23069,0.22750,0.23384
Can Outer Diameter (mm),LH1T-56,2335,2024-02-01 23:52:42,21.006,21.00396,20.97891,21.03774
Can Max Denting (mm),LH1T-56,2335,2024-02-01 23:52:42,0.057,0.05623,0.04021,0.07737
Can Wall Thickness (mm),LH1T-56,2335,2024-02-01 23:52:42,0.231,0.23069,0.22864,0.23256
Can Inner Diameter (mm),LH1T-56,2335,2024-02-01 23:52:42,20.545,20.54270,20.51651,20.57466
Can Circularity (Dmin/Dmax) (%),LH1T-56,2335,2024-02-01 23:52:42,99.153,99.06825,98.81646,99.77371
Can Inner Diameter (mm),LH1T-57,2336,2024-02-02 00:01:59,20.547,20.54470,20.51755,20.57406
Can Outer Diameter (mm),LH1T-57,2336,2024-02-02 00:01:59,21.008,21.00498,20.97743,21.03751
Can Max Denting (mm),LH1T-57,2336,2024-02-02 00:01:59,0.039,0.03755,0.02393,0.06000
Can Circularity (Dmin/Dmax) (%),LH1T-57,2336,2024-02-02 00:01:59,99.420,99.36804,99.19484,99.83533
Can Wall Thickness (mm),LH1T-57,2336,2024-02-02 00:01:59,0.230,0.23024,0.22810,0.23365
Can Inner Diameter (mm),LH1T-58,2337,2024-02-02 00:11:18,20.548,20.54547,20.51760,20.57601
Can Outer Diameter (mm),LH1T-58,2337,2024-02-02 00:11:18,21.009,21.00713,20.97715,21.03876
Can Max Denting (mm),LH1T-58,2337,2024-02-02 00:11:18,0.029,0.02794,0.01996,0.04353
Can Circularity (Dmin/Dmax) (%),LH1T-58,2337,2024-02-02 00:11:18,99.867,99.86103,99.78417,99.96664
Can Wall Thickness (mm),LH1T-58,2337,2024-02-02 00:11:18,0.230,0.23056,0.22764,0.23393
Can Inner Diameter (mm),LH1T-59,2338,2024-02-02 00:20:38,20.548,20.54481,20.51986,20.57528
Can Max Denting (mm),LH1T-59,2338,2024-02-02 00:20:38,0.038,0.03879,0.02347,0.05131
Can Outer Diameter (mm),LH1T-59,2338,2024-02-02 00:20:38,21.008,21.00546,20.98042,21.03921
Can Circularity (Dmin/Dmax) (%),LH1T-59,2338,2024-02-02 00:20:38,99.669,99.64348,99.54061,99.91718
Can Wall Thickness (mm),LH1T-59,2338,2024-02-02 00:20:38,0.230,0.23042,0.22755,0.23334
Can Inner Diameter (mm),LH1T-60,2339,2024-02-02 00:29:55,20.541,20.53710,20.51186,20.57291
Can Outer Diameter (mm),LH1T-60,2339,2024-02-02 00:29:55,21.004,21.00211,20.97470,21.03739
Can Max Denting (mm),LH1T-60,2339,2024-02-02 00:29:55,0.028,0.02762,0.02111,0.04323
Can Circularity (Dmin/Dmax) (%),LH1T-60,2339,2024-02-02 00:29:55,99.891,99.88936,99.79010,99.99609
Can Wall Thickness (mm),LH1T-60,2339,2024-02-02 00:29:55,0.231,0.23147,0.22814,0.23370
Can Inner Diameter (mm),LH1T-61,2340,2024-02-02 00:39:09,20.545,20.54266,20.51567,20.57329
Can Outer Diameter (mm),LH1T-61,2340,2024-02-02 00:39:09,21.005,21.00287,20.97647,21.03513
Can Circularity (Dmin/Dmax) (%),LH1T-61,2340,2024-02-02 00:39:09,99.292,99.24859,99.02659,99.73303
Can Wall Thickness (mm),LH1T-61,2340,2024-02-02 00:39:09,0.230,0.23042,0.22851,0.23247
Can Max Denting (mm),LH1T-61,2340,2024-02-02 00:39:09,0.053,0.05199,0.03654,0.07320
Can Inner Diameter (mm),LH1T-62,2341,2024-02-02 00:48:25,20.544,20.54184,20.51298,20.57117
Can Outer Diameter (mm),LH1T-62,2341,2024-02-02 00:48:25,21.004,21.00148,20.97499,21.03328
Can Max Denting (mm),LH1T-62,2341,2024-02-02 00:48:25,0.025,0.02469,0.01954,0.03371
Can Circularity (Dmin/Dmax) (%),LH1T-62,2341,2024-02-02 00:48:25,99.886,99.89163,99.80868,99.95983
Can Wall Thickness (mm),LH1T-62,2341,2024-02-02 00:48:25,0.230,0.22996,0.22791,0.23447
Can Inner Diameter (mm),LH1T-63,2342,2024-02-02 00:57:33,20.545,20.54164,20.51631,20.57582
Can Outer Diameter (mm),LH1T-63,2342,2024-02-02 00:57:33,21.010,21.00840,20.97687,21.04176
Can Max Denting (mm),LH1T-63,2342,2024-02-02 00:57:33,0.027,0.02725,0.01728,0.04396
Can Circularity (Dmin/Dmax) (%),LH1T-63,2342,2024-02-02 00:57:33,99.916,99.92658,99.82668,99.99750
Can Wall Thickness (mm),LH1T-63,2342,2024-02-02 00:57:33,0.232,0.23238,0.22869,0.23516
Can Inner Diameter (mm),LH1T-64,2343,2024-02-02 01:06:52,20.545,20.54241,20.51577,20.57387
Can Outer Diameter (mm),LH1T-64,2343,2024-02-02 01:06:52,21.007,21.00453,20.97651,21.03535
Can Max Denting (mm),LH1T-64,2343,2024-02-02 01:06:52,0.038,0.03703,0.02331,0.05647
Can Wall Thickness (mm),LH1T-64,2343,2024-02-02 01:06:52,0.231,0.23051,0.22814,0.23794
Can Circularity (Dmin/Dmax) (%),LH1T-64,2343,2024-02-02 01:06:52,99.725,99.74340,99.55128,99.94076
Can Outer Diameter (mm),LH1T-65,2344,2024-02-02 01:16:04,21.006,21.00399,20.97714,21.03543
Can Max Denting (mm),LH1T-65,2344,2024-02-02 01:16:04,0.038,0.03731,0.02664,0.05772
Can Circularity (Dmin/Dmax) (%),LH1T-65,2344,2024-02-02 01:16:04,99.600,99.57843,99.43101,99.91248
Can Inner Diameter (mm),LH1T-65,2344,2024-02-02 01:16:04,20.545,20.54323,20.51684,20.57295
Can Wall Thickness (mm),LH1T-65,2344,2024-02-02 01:16:04,0.230,0.23037,0.22810,0.23338
Can Inner Diameter (mm),LH1T-66,2345,2024-02-02 01:25:25,20.546,20.54619,20.51659,20.57299
Can Outer Diameter (mm),LH1T-66,2345,2024-02-02 01:25:25,21.006,21.00421,20.97660,21.03602
Can Max Denting (mm),LH1T-66,2345,2024-02-02 01:25:25,0.032,0.03095,0.02168,0.04698
Can Wall Thickness (mm),LH1T-66,2345,2024-02-02 01:25:25,0.230,0.22992,0.22801,0.23375
Can Circularity (Dmin/Dmax) (%),LH1T-66,2345,2024-02-02 01:25:25,99.817,99.81373,99.73066,99.92388
Can Inner Diameter (mm),LH1T-67,2346,2024-02-02 01:34:37,20.546,20.54349,20.51531,20.57584
Can Outer Diameter (mm),LH1T-67,2346,2024-02-02 01:34:37,21.007,21.00423,20.97751,21.03866
Can Max Denting (mm),LH1T-67,2346,2024-02-02 01:34:37,0.036,0.03545,0.02698,0.05425
Can Wall Thickness (mm),LH1T-67,2346,2024-02-02 01:34:37,0.230,0.23033,0.22910,0.23229
Can Circularity (Dmin/Dmax) (%),LH1T-67,2346,2024-02-02 01:34:37,99.685,99.66898,99.55576,99.86562
Can Inner Diameter (mm),LH1T-68,2347,2024-02-02 01:43:56,20.542,20.54033,20.51464,20.57179
Can Max Denting (mm),LH1T-68,2347,2024-02-02 01:43:56,0.046,0.04651,0.02751,0.06468
Can Circularity (Dmin/Dmax) (%),LH1T-68,2347,2024-02-02 01:43:56,99.558,99.51716,99.35305,99.89148
Can Outer Diameter (mm),LH1T-68,2347,2024-02-02 01:43:56,21.004,21.00159,20.97557,21.03454
Can Wall Thickness (mm),LH1T-68,2347,2024-02-02 01:43:56,0.231,0.23047,0.22782,0.23534
Can Inner Diameter (mm),LH1T-69,2348,2024-02-02 01:53:14,20.548,20.54806,20.51838,20.57631
Can Outer Diameter (mm),LH1T-69,2348,2024-02-02 01:53:14,21.008,21.00571,20.98003,21.03806
Can Max Denting (mm),LH1T-69,2348,2024-02-02 01:53:14,0.030,0.02859,0.02052,0.04781
Can Circularity (Dmin/Dmax) (%),LH1T-69,2348,2024-02-02 01:53:14,99.842,99.84164,99.76660,99.95324
Can Wall Thickness (mm),LH1T-69,2348,2024-02-02 01:53:14,0.230,0.23010,0.22787,0.23352
Can Inner Diameter (mm),LH1T-70,2349,2024-02-02 02:02:29,20.545,20.54291,20.51738,20.57408
Can Outer Diameter (mm),LH1T-70,2349,2024-02-02 02:02:29,21.006,21.00475,20.97633,21.03701
Can Wall Thickness (mm),LH1T-70,2349,2024-02-02 02:02:29,0.231,0.23069,0.22769,0.23347
Can Circularity (Dmin/Dmax) (%),LH1T-70,2349,2024-02-02 02:02:29,99.522,99.47215,99.30685,99.86279
Can Max Denting (mm),LH1T-70,2349,2024-02-02 02:02:29,0.041,0.04117,0.02414,0.06145
Can Inner Diameter (mm),LH1T-71,2350,2024-02-02 02:11:45,20.544,20.54257,20.51427,20.57089
Can Outer Diameter (mm),LH1T-71,2350,2024-02-02 02:11:45,21.004,21.00131,20.97448,21.03246
Can Max Denting (mm),LH1T-71,2350,2024-02-02 02:11:45,0.027,0.02615,0.01824,0.03858
Can Wall Thickness (mm),LH1T-71,2350,2024-02-02 02:11:45,0.230,0.23010,0.22846,0.23306
Can Circularity (Dmin/Dmax) (%),LH1T-71,2350,2024-02-02 02:11:45,99.890,99.89245,99.81519,99.99376
Can Inner Diameter (mm),LH1T-72,2351,2024-02-02 02:20:58,20.545,20.54348,20.51594,20.57400
Can Outer Diameter (mm),LH1T-72,2351,2024-02-02 02:20:58,21.006,21.00505,20.97751,21.03601
Can Max Denting (mm),LH1T-72,2351,2024-02-02 02:20:58,0.037,0.03794,0.02398,0.05078
Can Circularity (Dmin/Dmax) (%),LH1T-72,2351,2024-02-02 02:20:58,99.658,99.62497,99.49276,99.95118
Can Wall Thickness (mm),LH1T-72,2351,2024-02-02 02:20:58,0.231,0.23069,0.22842,0.23379
Can Inner Diameter (mm),LH1T-73,2352,2024-02-02 02:30:12,20.547,20.54513,20.51704,20.57301
Can Outer Diameter (mm),LH1T-73,2352,2024-02-02 02:30:12,21.007,21.00542,20.97743,21.03631
Can Max Denting (mm),LH1T-73,2352,2024-02-02 02:30:12,0.037,0.03572,0.02500,0.05393
Can Circularity (Dmin/Dmax) (%),LH1T-73,2352,2024-02-02 02:30:12,99.693,99.68419,99.55249,99.91284
Can Wall Thickness (mm),LH1T-73,2352,2024-02-02 02:30:12,0.230,0.23019,0.22773,0.23434
Can Outer Diameter (mm),LH1T-74,2353,2024-02-02 02:39:30,21.007,21.00466,20.97869,21.03647
Can Max Denting (mm),LH1T-74,2353,2024-02-02 02:39:30,0.025,0.02432,0.01900,0.03541
Can Inner Diameter (mm),LH1T-74,2353,2024-02-02 02:39:30,20.543,20.53746,20.51731,20.57436
Can Circularity (Dmin/Dmax) (%),LH1T-74,2353,2024-02-02 02:39:30,99.905,99.90395,99.83033,99.97282
Can Wall Thickness (mm),LH1T-74,2353,2024-02-02 02:39:30,0.232,0.23197,0.22896,0.23539
Can Inner Diameter (mm),LH1T-75,2354,2024-02-02 02:48:44,20.546,20.54358,20.51550,20.57965
Can Outer Diameter (mm),LH1T-75,2354,2024-02-02 02:48:44,21.007,21.00614,20.97480,21.04418
Can Max Denting (mm),LH1T-75,2354,2024-02-02 02:48:44,0.050,0.05232,0.02825,0.06864
Can Wall Thickness (mm),LH1T-75,2354,2024-02-02 02:48:44,0.231,0.23097,0.22810,0.23238
Can Circularity (Dmin/Dmax) (%),LH1T-75,2354,2024-02-02 02:48:44,99.454,99.43271,99.26292,99.80550
Can Inner Diameter (mm),LH1T-76,2355,2024-02-02 02:57:59,20.544,20.53998,20.51470,20.57309
Can Outer Diameter (mm),LH1T-76,2355,2024-02-02 02:57:59,21.006,21.00337,20.97544,21.03603
Can Max Denting (mm),LH1T-76,2355,2024-02-02 02:57:59,0.039,0.04020,0.02069,0.04938
Can Circularity (Dmin/Dmax) (%),LH1T-76,2355,2024-02-02 02:57:59,99.651,99.63083,99.44962,99.98534
Can Wall Thickness (mm),LH1T-76,2355,2024-02-02 02:57:59,0.231,0.23133,0.22801,0.23502
Can Inner Diameter (mm),LH1T-77,2356,2024-02-02 03:07:18,20.541,20.53720,20.51653,20.57302
Can Max Denting (mm),LH1T-77,2356,2024-02-02 03:07:18,0.035,0.03374,0.02647,0.05131
Can Outer Diameter (mm),LH1T-77,2356,2024-02-02 03:07:18,21.006,21.00442,20.97764,21.03532
Can Wall Thickness (mm),LH1T-77,2356,2024-02-02 03:07:18,0.232,0.23224,0.22832,0.23611
Can Circularity (Dmin/Dmax) (%),LH1T-77,2356,2024-02-02 03:07:18,99.869,99.88492,99.77554,99.98846
Can Inner Diameter (mm),LH1T-78,2357,2024-02-02 03:16:32,20.545,20.54346,20.51349,20.57381
Can Outer Diameter (mm),LH1T-78,2357,2024-02-02 03:16:32,21.007,21.00584,20.97660,21.03647
Can Max Denting (mm),LH1T-78,2357,2024-02-02 03:16:32,0.033,0.03234,0.02053,0.04788
Can Circularity (Dmin/Dmax) (%),LH1T-78,2357,2024-02-02 03:16:32,99.865,99.88239,99.77278,99.95915
Can Wall Thickness (mm),LH1T-78,2357,2024-02-02 03:16:32,0.231,0.23097,0.22837,0.23338
Can Inner Diameter (mm),LH1T-79,2358,2024-02-02 03:25:44,20.544,20.54021,20.51468,20.57386
Can Outer Diameter (mm),LH1T-79,2358,2024-02-02 03:25:44,21.007,21.00523,20.97596,21.03578
Can Circularity (Dmin/Dmax) (%),LH1T-79,2358,2024-02-02 03:25:44,99.794,99.78934,99.68653,99.98160
Can Max Denting (mm),LH1T-79,2358,2024-02-02 03:25:44,0.033,0.03326,0.02189,0.04427
Can Wall Thickness (mm),LH1T-79,2358,2024-02-02 03:25:44,0.231,0.23133,0.22892,0.23484
Can Inner Diameter (mm),LH1T-80,2360,2024-02-02 03:35:06,20.543,20.53959,20.51463,20.57211
Can Outer Diameter (mm),LH1T-80,2360,2024-02-02 03:35:06,21.007,21.00416,20.97554,21.03677
Can Max Denting (mm),LH1T-80,2360,2024-02-02 03:35:06,0.051,0.04775,0.02588,0.09215
Can Wall Thickness (mm),LH1T-80,2360,2024-02-02 03:35:06,0.232,0.23174,0.22896,0.23561
Can Circularity (Dmin/Dmax) (%),LH1T-80,2360,2024-02-02 03:35:06,99.792,99.77858,99.67481,99.95152
Can Inner Diameter (mm),LH1T-81,2368,2024-02-02 07:59:10,20.546,20.54410,20.51671,20.57208
Can Outer Diameter (mm),LH1T-81,2368,2024-02-02 07:59:10,21.006,21.00384,20.97536,21.03565
Can Max Denting (mm),LH1T-81,2368,2024-02-02 07:59:10,0.026,0.02549,0.01736,0.03668
Can Circularity (Dmin/Dmax) (%),LH1T-81,2368,2024-02-02 07:59:10,99.867,99.87787,99.73890,99.99359
Can Wall Thickness (mm),LH1T-81,2368,2024-02-02 07:59:10,0.230,0.23042,0.22801,0.23388
Can Inner Diameter (mm),LH1T-82,2369,2024-02-02 08:08:26,20.546,20.54683,20.51509,20.57189
Can Outer Diameter (mm),LH1T-82,2369,2024-02-02 08:08:26,21.006,21.00548,20.97573,21.03528
Can Max Denting (mm),LH1T-82,2369,2024-02-02 08:08:26,0.024,0.02392,0.01826,0.03334
Can Circularity (Dmin/Dmax) (%),LH1T-82,2369,2024-02-02 08:08:26,99.901,99.89945,99.83747,99.99032
Can Wall Thickness (mm),LH1T-82,2369,2024-02-02 08:08:26,0.230,0.23015,0.22719,0.23329
Can Outer Diameter (mm),LH1T-83,2370,2024-02-02 08:17:46,21.008,21.00695,20.97842,21.04329
Can Max Denting (mm),LH1T-83,2370,2024-02-02 08:17:46,0.036,0.03542,0.02495,0.04788
Can Inner Diameter (mm),LH1T-83,2370,2024-02-02 08:17:46,20.548,20.54684,20.51885,20.57489
Can Circularity (Dmin/Dmax) (%),LH1T-83,2370,2024-02-02 08:17:46,99.702,99.69385,99.55828,99.88255
Can Wall Thickness (mm),LH1T-83,2370,2024-02-02 08:17:46,0.230,0.23006,0.22741,0.23420
Can Inner Diameter (mm),LH1T-84,2371,2024-02-02 08:36:58,20.546,20.54471,20.51526,20.57286
Can Outer Diameter (mm),LH1T-84,2371,2024-02-02 08:36:58,21.006,21.00480,20.97526,21.03806
Can Max Denting (mm),LH1T-84,2371,2024-02-02 08:36:58,0.036,0.03422,0.02169,0.05515
Can Wall Thickness (mm),LH1T-84,2371,2024-02-02 08:36:58,0.230,0.23024,0.22791,0.23315
Can Circularity (Dmin/Dmax) (%),LH1T-84,2371,2024-02-02 08:36:58,99.710,99.69191,99.58086,99.89263
Can Inner Diameter (mm),LH1T-85,2372,2024-02-02 08:46:19,20.548,20.54774,20.51761,20.57726
Can Outer Diameter (mm),LH1T-85,2372,2024-02-02 08:46:19,21.008,21.00712,20.97726,21.04329
Can Max Denting (mm),LH1T-85,2372,2024-02-02 08:46:19,0.026,0.02497,0.02042,0.04120
Can Wall Thickness (mm),LH1T-85,2372,2024-02-02 08:46:19,0.230,0.23019,0.22814,0.23302
Can Circularity (Dmin/Dmax) (%),LH1T-85,2372,2024-02-02 08:46:19,99.903,99.89940,99.84140,99.97954
Can Inner Diameter (mm),LH1T-86,2373,2024-02-02 08:55:47,20.545,20.54055,20.51551,20.57556
Can Outer Diameter (mm),LH1T-86,2373,2024-02-02 08:55:47,21.008,21.00603,20.97597,21.03677
Can Circularity (Dmin/Dmax) (%),LH1T-86,2373,2024-02-02 08:55:47,99.870,99.86601,99.79814,99.98421
Can Max Denting (mm),LH1T-86,2373,2024-02-02 08:55:47,0.030,0.02925,0.02109,0.04405
Can Wall Thickness (mm),LH1T-86,2373,2024-02-02 08:55:47,0.231,0.23092,0.22796,0.23498
Can Outer Diameter (mm),LH1T-87,2374,2024-02-02 09:05:14,21.004,21.00174,20.97198,21.03684
Can Max Denting (mm),LH1T-87,2374,2024-02-02 09:05:14,0.025,0.02376,0.01835,0.04231
Can Wall Thickness (mm),LH1T-87,2374,2024-02-02 09:05:14,0.231,0.23074,0.22746,0.23406
Can Inner Diameter (mm),LH1T-87,2374,2024-02-02 09:05:14,20.543,20.54082,20.51123,20.57291
Can Circularity (Dmin/Dmax) (%),LH1T-87,2374,2024-02-02 09:05:14,99.890,99.90464,99.77232,99.99109
Can Max Denting (mm),LH1T-88,2375,2024-02-02 09:14:36,0.029,0.02636,0.01937,0.05393
Can Outer Diameter (mm),LH1T-88,2375,2024-02-02 09:14:36,21.006,21.00394,20.97343,21.03940
Can Inner Diameter (mm),LH1T-88,2375,2024-02-02 09:14:36,20.545,20.54310,20.51377,20.57345
Can Circularity (Dmin/Dmax) (%),LH1T-88,2375,2024-02-02 09:14:36,99.773,99.76764,99.66397,99.95873
Can Wall Thickness (mm),LH1T-88,2375,2024-02-02 09:14:36,0.231,0.23056,0.22801,0.23611
Can Inner Diameter (mm),LH1T-89,2376,2024-02-02 09:23:55,20.544,20.54037,20.51406,20.57528
Can Outer Diameter (mm),LH1T-89,2376,2024-02-02 09:23:55,21.007,21.00448,20.97453,21.04204
